Repository: diffpy/pyobjcryst

|Icon| |title|_
===============

.. |title| replace:: pyobjcryst
.. _title: https://diffpy.github.io/pyobjcryst

.. |Icon| image:: https://avatars.githubusercontent.com/diffpy
        :target: https://diffpy.github.io/pyobjcryst
        :height: 100px

|PyPI| |Forge| |PythonVersion| |PR|

|CI| |Codecov| |Black| |Tracking|

.. |Black| image:: https://img.shields.io/badge/code_style-black-black
        :target: https://github.com/psf/black

.. |CI| image:: https://github.com/diffpy/pyobjcryst/actions/workflows/matrix-and-codecov.yml/badge.svg
        :target: https://github.com/diffpy/pyobjcryst/actions/workflows/matrix-and-codecov.yml

.. |Codecov| image:: https://codecov.io/gh/diffpy/pyobjcryst/branch/main/graph/badge.svg
        :target: https://codecov.io/gh/diffpy/pyobjcryst

.. |Forge| image:: https://img.shields.io/conda/vn/conda-forge/pyobjcryst
        :target: https://anaconda.org/conda-forge/pyobjcryst

.. |PR| image:: https://img.shields.io/badge/PR-Welcome-29ab47ff
        :target: https://github.com/diffpy/pyobjcryst/pulls

.. |PyPI| image:: https://img.shields.io/pypi/v/pyobjcryst
        :target: https://pypi.org/project/pyobjcryst/

.. |PythonVersion| image:: https://img.shields.io/pypi/pyversions/pyobjcryst
        :target: https://pypi.org/project/pyobjcryst/

.. |Tracking| image:: https://img.shields.io/badge/issue_tracking-github-blue
        :target: https://github.com/diffpy/pyobjcryst/issues

Python bindings to ObjCryst++, the Object-Oriented Crystallographic Library.

For more information about the pyobjcryst library, please consult our `online documentation <https://diffpy.github.io/pyobjcryst>`_.

``pyobjcryst`` is an open-source software package originally developed as a part of the DiffPy-CMI
complex modeling initiative which originated in the DANSE project
at Columbia University. It was further developed at Brookhaven National Laboratory,
and Columbia University and the European Synchrotron Radiation Source (ESRF) and is now
maintained at University of California, Santa Barbara and ESRF.
The pyobjcryst sources are hosted at https://github.com/diffpy/pyobjcryst.

Citation
--------

If you use diffpy.srfit in a scientific publication, we would like you to cite this package as


   P. Juhás, C. L. Farrow, X. Yang, K. R. Knox and S. J. L. Billinge,
   `Complex modeling: a strategy and software program for combining
   multiple information sources to solve ill posed structure and
   nanostructure inverse problems
   <http://dx.doi.org/10.1107/S2053273315014473>`__,
   *Acta Crystallogr. A* **71**, 562-568 (2015).

and

   V. Favre-Nicolin and R. Cerný,
   `FOX, 'free objects for crystallography': a modular approach to
   ab initio structure determination from powder diffraction
   <https://doi.org/10.1107/S0021889802015236>`__,
   *J. Appl. Cryst.*  **35**, 734-743 (2002)

The second paper describes the c++ crystallographic objects in
``ObjCryst++`` that are wrapped by ``pyobjcryst``

File: pyobjcryst/tests/testdata/TiO2_anatase.cif
#------------------------------------------------------------------------------
#$Date: 2008-03-10 08:25:41 +0000 (Mon, 10 Mar 2008) $
#$Revision: 255 $
#$URL: svn://cod.ibt.lt/cod/cif/9/9009086.cif $
#------------------------------------------------------------------------------
#
# This file is available in the Crystallography Open Database (COD),
# http://www.crystallography.net/
#
# All data on this site have been placed in the public domain by the
# contributors.
#
data_9009086
loop_
_publ_author_name
'Wyckoff R W G'
_publ_section_title
;
 Second edition. Interscience Publishers, New York, New York
;
_journal_name_full               'Crystal Structures'
_journal_page_first              239
_journal_page_last               444
_journal_volume                  1
_journal_year                    1963
_chemical_formula_sum            'Ti O2'
_chemical_name_mineral           Anatase
_symmetry_space_group_name_H-M   'I 41/a m d'
_cell_angle_alpha                90
_cell_angle_beta                 90
_cell_angle_gamma                90
_cell_length_a                   3.785
_cell_length_b                   3.785
_cell_length_c                   9.514
_cell_volume                     136.300
loop_
_symmetry_equiv_pos_as_xyz
x,y,z
1/2+x,1/2+y,1/2+z
-y,1/2-x,1/4+z
1/2-y,-x,3/4+z
1/2+y,1/2+x,1/2-z
+y,+x,-z
1/2+y,1/2-x,1/2-z
+y,-x,-z
-y,1/2+x,1/4+z
1/2-y,+x,3/4+z
1/2+x,1/2-y,1/2+z
+x,-y,+z
1/2-x,y,3/4-z
-x,1/2+y,1/4-z
1/2+x,y,3/4-z
+x,1/2+y,1/4-z
1/2-x,1/2-y,1/2+z
-x,-y,+z
1/2+y,x,3/4+z
+y,1/2+x,1/4+z
-y,-x,-z
1/2-y,1/2-x,1/2-z
-y,x,-z
1/2-y,1/2+x,1/2-z
1/2+y,-x,3/4+z
+y,1/2-x,1/4+z
-x,y,z
1/2-x,1/2+y,1/2+z
x,1/2-y,1/4-z
1/2+x,-y,3/4-z
-x,1/2-y,1/4-z
1/2-x,-y,3/4-z
loop_
_atom_site_label
_atom_site_fract_x
_atom_site_fract_y
_atom_site_fract_z
Ti 0.00000 0.00000 0.00000
O 0.00000 0.00000 0.20660

File: pyobjcryst/tests/testdata/menthol.cif

###########################################################################
#
#                 Cambridge Crystallographic Data Centre
#                                CCDC 
# 
###########################################################################
#
#  This CIF contains data generated directly from one or more entries in
#  the Cambridge Structural Database and will include bibliographic, 
#  chemical, crystal, experimental, refinement, and atomic coordinate data,
#  as available.
#     
#  Copyright  2008  The Cambridge Crystallographic Data Centre
# 
#  This CIF is provided on the understanding that it is used for bona fide 
#  research purposes only.  It may contain copyright material of the CCDC
#  or of third parties, and may not be copied or further disseminated in 
#  any form, whether machine-readable or not, except for the purpose of 
#  generating routine backup copies on your local computer system.
# 
#  For further information about the CCDC, data deposition and data 
#  retrieval see <www.ccdc.cam.ac.uk>. Bona fide researchers may freely 
#  download  Mercury and enCIFer from this site to visualise CIF-encoded 
#  structures and to carry out CIF format checking respectively.
#
###########################################################################

data_CSD_CIF_BAVLOZ
_audit_creation_date 1999-11-09
_audit_creation_method CSD-ConQuest-V1
_database_code_CSD BAVLOZ
_database_code_depnum_ccdc_archive 'CCDC 112473'
_chemical_formula_sum 'C10 H20 O1'
_chemical_formula_moiety
;
C10 H20 O1
;
_journal_coden_Cambridge 643
_journal_volume 214
_journal_year 1999
_journal_page_first 420
_journal_name_full 'Z.Kristallogr. '
loop_
_publ_author_name
"R.Bombicz"
"J.Bushmann"
"P.Luger"
"Nguyen Xuan Dung"
"Chu Ba Nam"
_chemical_name_systematic
;
(1R,2S,5R)-2-Isopropyl-5-methyl-cyclohexanol
;
_chemical_name_common
;
(-)-Menthol
;
_cell_volume   2342.774
_exptl_crystal_colour 'colorless'
_exptl_crystal_density_diffrn 0.997
_exptl_crystal_description 'spherical'
_exptl_crystal_preparation 'sublimation'
_diffrn_ambient_temperature 143
#These two values have been output from a single CSD field.
_refine_ls_R_factor_gt 0.0493
_refine_ls_wR_factor_gt 0.0493
_chemical_compound_source
;
Mentha arvensis Linner
;
loop_
_citation_database_id_CSD
_citation_special_details
ZZZVKO "is a stereoisomer of this entry"
_symmetry_cell_setting hexagonal
_symmetry_space_group_name_H-M 'P 31'
_symmetry_Int_Tables_number 144
loop_
_symmetry_equiv_pos_site_id
_symmetry_equiv_pos_as_xyz
1 x,y,z
2 -y,x-y,1/3+z
3 -x+y,-x,-1/3+z
_cell_length_a 21.262(10)
_cell_length_b 21.262(10)
_cell_length_c 5.984(5)
_cell_angle_alpha 90
_cell_angle_beta 90
_cell_angle_gamma 120
_cell_formula_units_Z 9
loop_
_atom_type_symbol
_atom_type_radius_bond
C 0.68
H 0.23
O 0.68
loop_
_atom_site_label
_atom_site_type_symbol
_atom_site_fract_x
_atom_site_fract_y
_atom_site_fract_z
O1 O 0.37146(10) 0.65092(10) 0.9395(4)
H1 H 0.3443(14) 0.6420(5) 0.808(7)
C1 C 0.38031(14) 0.58919(14) 0.9644(5)
H2 H 0.38138(14) 0.5718(7) 0.816(5)
C2 C 0.45365(14) 0.61401(14) 1.0766(5)
H3 H 0.4483(2) 0.6320(5) 1.231(4)
C3 C 0.46333(16) 0.54821(16) 1.1125(6)
H4 H 0.5104(11) 0.5641(4) 1.201(2)
H5 H 0.46270(16) 0.5285(5) 0.958(4)
C4 C 0.40047(16) 0.48765(16) 1.2387(6)
H6 H 0.4063(2) 0.4416(10) 1.2448(6)
H7 H 0.4067(2) 0.5026(3) 1.385(3)
C5 C 0.32861(15) 0.46470(14) 1.1311(6)
H8 H 0.32875(15) 0.4500(6) 0.983(6)
C6 C 0.31921(15) 0.53020(15) 1.0946(6)
H9 H 0.2670(11) 0.5201(2) 1.0326(13)
H10 H 0.31573(17) 0.5487(4) 1.250(3)
C7 C 0.51699(14) 0.67640(15) 0.9526(5)
H11 H 0.4983(6) 0.7097(10) 0.9530(5)
C8 C 0.5294(2) 0.65836(19) 0.7184(6)
H12 H 0.5427(3) 0.6226(7) 0.7176(6)
H13 H 0.4954(7) 0.6395(4) 0.6332(19)
H14 H 0.5726(9) 0.7006(8) 0.6318(19)
C9 C 0.58688(16) 0.70847(18) 1.0852(6)
H15 H 0.6033(4) 0.6810(6) 1.1258(11)
H16 H 0.58179(17) 0.7161(3) 1.243(3)
H17 H 0.6217(8) 0.7521(9) 1.0279(13)
C10 C 0.26618(18) 0.40587(17) 1.2654(8)
H18 H 0.2618(2) 0.4197(3) 1.425(3)
H19 H 0.2742(2) 0.3603(9) 1.3113(12)
H20 H 0.2199(9) 0.3936(3) 1.2146(12)
O2 O 0.61871(10) 0.33263(10) 1.7282(4)
H21 H 0.63150 0.31570 1.83440
C11 C 0.54132(14) 0.29096(15) 1.7029(5)
H22 H 0.5188(9) 0.2770(6) 1.866(7)
C12 C 0.51694(15) 0.34008(15) 1.5954(5)
H23 H 0.5394(10) 0.3566(7) 1.452(6)
C13 C 0.43570(15) 0.29649(17) 1.5465(6)
H24 H 0.4285(3) 0.334(1) 1.454(2)
H25 H 0.4081(7) 0.2797(4) 1.676(3)
C14 C 0.41487(16) 0.22984(17) 1.4121(6)
H26 H 0.3571(13) 0.2006(7) 1.3632(13)
H27 H 0.4391(6) 0.2457(4) 1.261(3)
C15 C 0.43777(17) 0.18004(16) 1.5254(7)
H28 H 0.4155(9) 0.1730(3) 1.663(6)
C16 C 0.51935(17) 0.22355(16) 1.5667(6)
H29 H 0.5415(6) 0.1972(6) 1.6466(19)
H30 H 0.5426(6) 0.2344(3) 1.437(3)
C17 C 0.54148(18) 0.41027(17) 1.7278(5)
H31 H 0.5978(17) 0.4393(9) 1.7558(10)
C18 C 0.5068(2) 0.3969(2) 1.9590(6)
H32 H 0.5178(3) 0.4416(9) 2.0213(15)
H33 H 0.5180(3) 0.3608(8) 2.0168(14)
H34 H 0.4478(13) 0.3713(6) 1.9417(7)
C19 C 0.5299(2) 0.46466(19) 1.6000(6)
H35 H 0.5600(6) 0.5153(11) 1.6679(15)
H36 H 0.4873(9) 0.4615(2) 1.5956(7)
H37 H 0.5533(5) 0.4684(2) 1.429(4)
C20 C 0.4163(2) 0.11125(19) 1.3898(10)
H38 H 0.4343(4) 0.0733(8) 1.495(2)
H39 H 0.3666(10) 0.0970(4) 1.3422(15)
H40 H 0.4397(5) 0.1270(4) 1.229(3)
O3 O 0.95934(13) 0.01303(10) 1.0155(4)
H41 H 0.9928(19) 0.0231(6) 0.933(5)
C21 C 0.94181(14) 0.06935(15) 1.0332(5)
H42 H 0.94005(16) 0.0879(6) 0.880(5)
C22 C 0.86769(15) 0.03840(15) 1.1368(5)
H43 H 0.8718(2) 0.0201(6) 1.290(5)
C23 C 0.84879(17) 0.09790(17) 1.1709(6)
H44 H 0.8062(12) 0.0806(5) 1.256(2)
H45 H 0.84817(18) 0.1221(7) 1.031(4)
C24 C 0.90666(17) 0.16171(17) 1.3016(7)
H46 H 0.8883(5) 0.1945(8) 1.3127(8)
H47 H 0.9141(2) 0.1434(5) 1.455(4)
C25 C 0.98112(18) 0.19258(17) 1.1951(8)
H48 H 0.9836(2) 0.2127(9) 1.050(7)
C26 C 0.99937(17) 0.13232(16) 1.1660(6)
H49 H 1.0457(11) 0.1472(4) 1.077(2)
H50 H 0.99482(18) 0.1107(5) 1.336(4)
C27 C 0.80878(15) -0.02745(16) 1.0092(6)
H51 H 0.8255(6) -0.0657(13) 0.9962(7)
C28 C 0.7978(2) -0.0092(2) 0.7705(7)
H52 H 0.8510(12) 0.0059(4) 0.7203(14)
H53 H 0.7781(5) 0.0343(10) 0.8111(10)
H54 H 0.7690(7) -0.0565(11) 0.6991(18)
C29 C 0.73654(19) -0.0649(2) 1.1288(7)
H55 H 0.7011(7) -0.1084(9) 1.0480(17)
H56 H 0.7471(3) -0.0731(3) 1.292(3)
H57 H 0.7214(4) -0.0217(9) 1.1442(7)
C30 C 1.0374(2) 0.2554(2) 1.3337(11)
H58 H 1.0663(9) 0.2628(3) 1.262(3)
H59 H 1.0249(4) 0.2953(12) 1.3559(12)
H60 H 1.0457(4) 0.2370(5) 1.449(3)
#END

File: pyobjcryst/tests/testdata/paracetamol.cif
#------------------------------------------------------------------------------
#$Date: 2012-02-26 21:34:47 +0000 (Sun, 26 Feb 2012) $
#$Revision: 35909 $
#$URL: file:///home/coder/svn-repositories/cod/cif/7/10/39/7103910.cif $
#------------------------------------------------------------------------------
#
# This file is available in the Crystallography Open Database (COD),
# http://www.crystallography.net/
#
# All data on this site have been placed in the public domain by the
# contributors.
#
data_7103910
loop_
_publ_author_name
'Fabbiani, Francesca P A'
'Allan, David R'
'Dawson, Alice'
'David, William I F'
'McGregor, Pamela A'
'Oswald, Iain D H'
'Parsons, Simon'
'Pulham, Colin R'
_publ_section_title
;
 Pressure-induced formation of a solvate of paracetamol.
;
_journal_issue                   24
_journal_name_full
'Chemical communications (Cambridge, England)'
_journal_page_first              3004
_journal_page_last               3005
_journal_year                    2003
_chemical_compound_source
;
?
;
_chemical_formula_moiety         ' C9 H13 N1 O3 '
_chemical_formula_sum            'C9 H13 N O3'
_chemical_formula_weight         183.21
_chemical_name_common            'paracetamol monomethanolate'
_chemical_name_systematic
;
paracetamol monomethanolate
;
_space_group_IT_number           14
_symmetry_cell_setting           monoclinic
_symmetry_space_group_name_Hall  '-P 2ybc'
_symmetry_space_group_name_H-M   'P 1 21/c 1'
_atom_sites_solution_hydrogens   geom
_atom_sites_solution_primary     direct
_cell_angle_alpha                90
_cell_angle_beta                 115.52(3)
_cell_angle_gamma                90
_cell_formula_units_Z            4
_cell_length_a                   7.630(2)
_cell_length_b                   17.209(3)
_cell_length_c                   7.3710(11)
_cell_measurement_reflns_used    285
_cell_measurement_temperature    293
_cell_measurement_theta_max      18
_cell_measurement_theta_min      4
_cell_volume                     873.4(4)
_computing_cell_refinement
;
SAINT (Siemens ,1995)
;
_computing_data_collection
;
SMART (Siemens, 1993)
;
_computing_data_reduction
;
SAINT (Siemens ,1995)
;
_computing_molecular_graphics
;
CAMERON (Watkin et al 1996)
;
_computing_publication_material
;
CRYSTALS (Watkin et al 2001)
;
_computing_structure_refinement
;
CRYSTALS (Watkin et al 2001)
;
_computing_structure_solution    DASH
_diffrn_ambient_temperature      293
_diffrn_measured_fraction_theta_full 0.339
_diffrn_measured_fraction_theta_max 0.244
_diffrn_measurement_device_type  'Bruker SMART APEX CCD'
_diffrn_measurement_method       'omega scans'
_diffrn_radiation_monochromator  graphite
_diffrn_radiation_type           'Mo K\a'
_diffrn_radiation_wavelength     0.71073
_diffrn_reflns_av_R_equivalents  0.05
_diffrn_reflns_limit_h_max       4
_diffrn_reflns_limit_h_min       -4
_diffrn_reflns_limit_k_max       16
_diffrn_reflns_limit_k_min       -17
_diffrn_reflns_limit_l_max       7
_diffrn_reflns_limit_l_min       -7
_diffrn_reflns_number            801
_diffrn_reflns_theta_full        15.632
_diffrn_reflns_theta_max         20.843
_diffrn_reflns_theta_min         3.283
_diffrn_standards_decay_%        0.00
_diffrn_standards_interval_count 0
_diffrn_standards_interval_time  0
_diffrn_standards_number         0
_exptl_absorpt_coefficient_mu    0.105
_exptl_absorpt_correction_T_max  1.0000
_exptl_absorpt_correction_T_min  0.2895
_exptl_absorpt_correction_type   multi-scan
_exptl_absorpt_process_details   'SADABS (Siemens, 1996)'
_exptl_crystal_colour            ' block '
_exptl_crystal_density_diffrn    1.393
_exptl_crystal_description       ' colourless '
_exptl_crystal_F_000             392.000
_exptl_crystal_size_max          0.20
_exptl_crystal_size_mid          0.20
_exptl_crystal_size_min          0.10
_refine_diff_density_max         0.33
_refine_diff_density_min         -0.43
_refine_ls_extinction_method     None
_refine_ls_goodness_of_fit_ref   0.9312
_refine_ls_hydrogen_treatment    noref
_refine_ls_matrix_type           full
_refine_ls_number_parameters     14
_refine_ls_number_reflns         172
_refine_ls_number_restraints     2
_refine_ls_R_factor_all          0.1848
_refine_ls_R_factor_gt           0.1347
_refine_ls_shift/su_max          0.000032
_refine_ls_structure_factor_coef Fsqd
_refine_ls_weighting_details
;
Method, part 1, Chebychev polynomial, (Watkin, 1994, Prince, 1982)
[weight] = 1.0/[A~0~*T~0~(x)+A~1~*T~1~(x) ... +A~n-1~]*T~n-1~(x)]
where A~i~ are the Chebychev coefficients listed below and x= Fcalc/Fmax
Method = Robust Weighting (Prince, 1982)
W = [weight] * [1-(deltaF/6*sigmaF)^2]^2
A~i~ are:
9.45 10.7 2.51
;
_refine_ls_weighting_scheme      calc
_refine_ls_wR_factor_all         0.2161
_refine_ls_wR_factor_gt          0.1845
_refine_ls_wR_factor_ref         0.2161
_reflns_limit_h_max              1
_reflns_limit_h_min              -4
_reflns_limit_k_max              17
_reflns_limit_k_min              0
_reflns_limit_l_max              7
_reflns_limit_l_min              0
_reflns_number_gt                118
_reflns_number_total             223
_reflns_threshold_expression     I>2.00u(I)
_[local]_cod_data_source_file    b310394c.txt
_[local]_cod_data_source_block   compound_1
_[local]_cod_cif_authors_sg_H-M  'P 1 21/c 1 '
_[local]_cod_chemical_formula_sum_orig ' C9 H13 N1 O3 '
_cod_depositor_comments
;
The following automatic conversions were performed:
'_symmetry_cell_setting' value 'Monoclinic' changed to 'monoclinic'
according to '/home/saulius/struct/CIF-dictionaries/cif_core.dic'
dictionary named 'cif_core.dic' version 2.4.1 from 2010-06-29.

Automatic conversion script
Id: cif_fix_enum 1527 2010-12-29 10:47:43Z saulius 
;
_cod_database_code               7103910
loop_
_symmetry_equiv_pos_as_xyz
x,y,z
-x,-y,-z
-x,y+1/2,-z+1/2
x,-y+1/2,z+1/2
loop_
_atom_site_label
_atom_site_type_symbol
_atom_site_fract_x
_atom_site_fract_y
_atom_site_fract_z
_atom_site_U_iso_or_equiv
_atom_site_occupancy
_atom_site_adp_type
_atom_site_refinement_flags
_atom_site_attached_hydrogens
O1 O 1.418(4) 0.2012(8) 0.453(2) 0.062(4) 1.0000 Uiso G .
H11 H 1.482(4) 0.1617(9) 0.447(3) 0.049(4) 1.0000 Uiso G .
O2 O 0.619(4) 0.0236(8) -0.131(2) 0.062(4) 1.0000 Uiso GD .
N3 N 0.626(4) 0.1452(7) -0.007(2) 0.062(4) 1.0000 Uiso GD .
C4 C 0.829(4) 0.1566(6) 0.106(2) 0.062(4) 1.0000 Uiso GD .
C5 C 0.971(4) 0.1085(6) 0.094(2) 0.062(4) 1.0000 Uiso GD .
C6 C 1.167(4) 0.1244(7) 0.212(2) 0.062(4) 1.0000 Uiso G .
C7 C 1.223(4) 0.1874(6) 0.343(2) 0.062(4) 1.0000 Uiso G .
C8 C 1.080(4) 0.2343(6) 0.358(3) 0.062(4) 1.0000 Uiso G .
C9 C 0.886(4) 0.2188(7) 0.241(3) 0.062(4) 1.0000 Uiso G .
C10 C 0.534(4) 0.0831(8) -0.118(2) 0.062(4) 1.0000 Uiso GD .
C11 C 0.316(4) 0.091(1) -0.227(3) 0.062(4) 1.0000 Uiso G .
O13 O 0.351(7) -0.0905(13) -0.448(4) 0.062(4) 1.0000 Uiso G .
C12 C 0.157(7) -0.078(2) -0.566(6) 0.062(4) 1.0000 Uiso G .
H51 H 0.9307 0.0630 -0.0005 0.073(4) 1.0000 Uiso . .
H61 H 1.2667 0.0898 0.1991 0.073(4) 1.0000 Uiso . .
H81 H 1.1207 0.2785 0.4548 0.073(4) 1.0000 Uiso . .
H91 H 0.7856 0.2525 0.2543 0.073(4) 1.0000 Uiso . .
H111 H 0.2747 0.1438 -0.1956 0.073(4) 1.0000 Uiso . .
H112 H 0.2716 0.0866 -0.3739 0.073(4) 1.0000 Uiso . .
H113 H 0.2518 0.0500 -0.1792 0.073(4) 1.0000 Uiso . .
H31 H 0.5405 0.1895 -0.0019 0.074(4) 1.0000 Uiso . .
H131 H 0.4337 -0.0522 -0.3521 0.039(4) 1.0000 Uiso . .
H121 H 0.1026 -0.1282 -0.6557 0.075(4) 1.0000 Uiso . .
H122 H 0.1286 -0.0339 -0.6528 0.075(4) 1.0000 Uiso . .
H123 H 0.0850 -0.0765 -0.4785 0.075(4) 1.0000 Uiso . .
loop_
_atom_type_symbol
_atom_type_scat_dispersion_real
_atom_type_scat_dispersion_imag
_atom_type_scat_Cromer_Mann_a1
_atom_type_scat_Cromer_Mann_b1
_atom_type_scat_Cromer_Mann_a2
_atom_type_scat_Cromer_Mann_b2
_atom_type_scat_Cromer_Mann_a3
_atom_type_scat_Cromer_Mann_b3
_atom_type_scat_Cromer_Mann_a4
_atom_type_scat_Cromer_Mann_b4
_atom_type_scat_Cromer_Mann_c
_atom_type_scat_source
'C   ' 0.0033 0.0016 2.3100 20.8439 1.0200 10.2075 1.5886 0.5687 0.8650 51.6512
0.2156 International_Tables_Vol_IV_Table_2.2B
'H   ' 0.0000 0.0000 0.4930 10.5109 0.3229 26.1257 0.1402 3.1424 0.0408 57.7998
0.0030 International_Tables_Vol_IV_Table_2.2B
'N   ' 0.0061 0.0033 12.2126 0.0057 3.1322 9.8933 2.0125 28.9975 1.1663 0.5826
-11.5290 International_Tables_Vol_IV_Table_2.2B
'O   ' 0.0106 0.0060 3.0485 13.2771 2.2868 5.7011 1.5463 0.3239 0.8670 32.9089
0.2508 International_Tables_Vol_IV_Table_2.2B
loop_
_geom_angle_atom_site_label_1
_geom_angle_site_symmetry_1
_geom_angle_atom_site_label_2
_geom_angle_site_symmetry_2
_geom_angle_atom_site_label_3
_geom_angle_site_symmetry_3
_geom_angle
_geom_angle_publ_flag
C7 . O1 . H11 . 109.474 no
H31 . N3 . C10 . 116.277 no
H31 . N3 . C4 . 115.362 no
C10 . N3 . C4 . 128.353 yes
C9 . C4 . C5 . 119.15 yes
C9 . C4 . N3 . 116.77 yes
C5 . C4 . N3 . 124.05 yes
H51 . C5 . C6 . 120.872 no
H51 . C5 . C4 . 119.304 no
C6 . C5 . C4 . 119.823 yes
H61 . C6 . C7 . 120.681 no
H61 . C6 . C5 . 118.513 no
C7 . C6 . C5 . 120.80 yes
C8 . C7 . O1 . 122.37 yes
C8 . C7 . C6 . 119.35 yes
O1 . C7 . C6 . 118.276 yes
H81 . C8 . C9 . 120.811 no
H81 . C8 . C7 . 119.196 no
C9 . C8 . C7 . 119.991 yes
H91 . C9 . C8 . 119.086 no
H91 . C9 . C4 . 120.062 no
C8 . C9 . C4 . 120.849 yes
C11 . C10 . O2 . 121.759 yes
C11 . C10 . N3 . 115.011 yes
O2 . C10 . N3 . 123.229 yes
H113 . C11 . H112 . 110.327 no
H113 . C11 . H111 . 107.477 no
H112 . C11 . H111 . 108.709 no
H113 . C11 . C10 . 110.093 no
H112 . C11 . C10 . 110.763 no
H111 . C11 . C10 . 109.396 no
H131 . O13 . C12 . 122.749 no
H123 . C12 . H122 . 111.394 no
H123 . C12 . H121 . 104.433 no
H122 . C12 . H121 . 108.549 no
H123 . C12 . O13 . 109.552 no
H122 . C12 . O13 . 114.646 no
H121 . C12 . O13 . 107.692 no
loop_
_geom_bond_atom_site_label_1
_geom_bond_site_symmetry_1
_geom_bond_atom_site_label_2
_geom_bond_site_symmetry_2
_geom_bond_distance
_geom_bond_publ_flag
O1 . C7 . 1.3735 yes
O1 . H11 . 0.85000 no
O2 . C10 . 1.23881 yes
N3 . H31 . 1.015 no
N3 . C10 . 1.3458 yes
N3 . C4 . 1.4208 yes
C4 . C9 . 1.3952 yes
C4 . C5 . 1.3995 yes
C5 . H51 . 1.006 no
C5 . C6 . 1.3918 yes
C6 . H61 . 1.003 no
C6 . C7 . 1.3913 yes
C7 . C8 . 1.3963 yes
C8 . H81 . 0.994 no
C8 . C9 . 1.3869 yes
C9 . H91 . 0.997 no
C10 . C11 . 1.5077 yes
C11 . H113 . 1.003 no
C11 . H112 . 0.987 no
C11 . H111 . 1.023 no
O13 . H131 . 0.974 no
O13 . C12 . 1.3717 yes
C12 . H123 . 1.016 no
C12 . H122 . 0.960 no
C12 . H121 . 1.050 no
