Repository: diffpy/pyobjcryst

|Icon| |title|_
===============

.. |title| replace:: pyobjcryst
.. _title: https://diffpy.github.io/pyobjcryst

.. |Icon| image:: https://avatars.githubusercontent.com/diffpy
        :target: https://diffpy.github.io/pyobjcryst
        :height: 100px

|PyPI| |Forge| |PythonVersion| |PR|

|CI| |Codecov| |Black| |Tracking|

.. |Black| image:: https://img.shields.io/badge/code_style-black-black
        :target: https://github.com/psf/black

.. |CI| image:: https://github.com/diffpy/pyobjcryst/actions/workflows/matrix-and-codecov.yml/badge.svg
        :target: https://github.com/diffpy/pyobjcryst/actions/workflows/matrix-and-codecov.yml

.. |Codecov| image:: https://codecov.io/gh/diffpy/pyobjcryst/branch/main/graph/badge.svg
        :target: https://codecov.io/gh/diffpy/pyobjcryst

.. |Forge| image:: https://img.shields.io/conda/vn/conda-forge/pyobjcryst
        :target: https://anaconda.org/conda-forge/pyobjcryst

.. |PR| image:: https://img.shields.io/badge/PR-Welcome-29ab47ff
        :target: https://github.com/diffpy/pyobjcryst/pulls

.. |PyPI| image:: https://img.shields.io/pypi/v/pyobjcryst
        :target: https://pypi.org/project/pyobjcryst/

.. |PythonVersion| image:: https://img.shields.io/pypi/pyversions/pyobjcryst
        :target: https://pypi.org/project/pyobjcryst/

.. |Tracking| image:: https://img.shields.io/badge/issue_tracking-github-blue
        :target: https://github.com/diffpy/pyobjcryst/issues

Python bindings to ObjCryst++, the Object-Oriented Crystallographic Library.

For more information about the pyobjcryst library, please consult our `online documentation <https://diffpy.github.io/pyobjcryst>`_.

``pyobjcryst`` is an open-source software package originally developed as a part of the DiffPy-CMI
complex modeling initiative which originated in the DANSE project
at Columbia University. It was further developed at Brookhaven National Laboratory,
and Columbia University and the European Synchrotron Radiation Source (ESRF) and is now
maintained at University of California, Santa Barbara and ESRF.
The pyobjcryst sources are hosted at https://github.com/diffpy/pyobjcryst.

Citation
--------

If you use diffpy.srfit in a scientific publication, we would like you to cite this package as


   P. Juhás, C. L. Farrow, X. Yang, K. R. Knox and S. J. L. Billinge,
   `Complex modeling: a strategy and software program for combining
   multiple information sources to solve ill posed structure and
   nanostructure inverse problems
   <http://dx.doi.org/10.1107/S2053273315014473>`__,
   *Acta Crystallogr. A* **71**, 562-568 (2015).

and

   V. Favre-Nicolin and R. Cerný,
   `FOX, 'free objects for crystallography': a modular approach to
   ab initio structure determination from powder diffraction
   <https://doi.org/10.1107/S0021889802015236>`__,
   *J. Appl. Cryst.*  **35**, 734-743 (2002)

The second paper describes the c++ crystallographic objects in
``ObjCryst++`` that are wrapped by ``pyobjcryst``

File: pyobjcryst/tests/testdata/CaTiO3.cif
#------------------------------------------------------------------------------
#$Date: 2013-03-28 16:17:04 +0000 (Thu, 28 Mar 2013) $
#$Revision: 77586 $
#$URL: file:///home/coder/svn-repositories/cod/cif/1/00/00/1000022.cif $
#------------------------------------------------------------------------------
#
# This file is available in the Crystallography Open Database (COD),
# http://www.crystallography.net/
#
# All data on this site have been placed in the public domain by the
# contributors.
#
##data_calcium titanate
data_1000022
loop_
_publ_author_name
'Beran, A'
'Libowitzky, E'
'Armbruster, T'
_publ_section_title
;
A single-crystal infrared spectroscopic and X-ray diffraction study of
untwinned San Benito perovskite containing O H groups
;
_journal_coden_ASTM              CAMIA6
_journal_name_full               'Canadian Mineralogist'
_journal_page_first              803
_journal_page_last               809
_journal_volume                  34
_journal_year                    1996
_chemical_compound_source
;
from Benitoite Gem mine, San Benito Co., California,USA
;
_chemical_formula_structural     'Ca (Ti O3)'
_chemical_formula_sum            'Ca O3 Ti'
_chemical_name_mineral           Perovskite
_chemical_name_systematic        'Calcium titanate'
_symmetry_cell_setting           orthorhombic
_symmetry_Int_Tables_number      62
_symmetry_space_group_name_H-M   'P b n m'
_cell_angle_alpha                90
_cell_angle_beta                 90
_cell_angle_gamma                90
_cell_formula_units_Z            4
_cell_length_a                   5.380(1)
_cell_length_b                   5.440(1)
_cell_length_c                   7.639(1)
_cell_volume                     223.6
_exptl_crystal_density_meas      4.03
_refine_ls_R_factor_all          0.027
_cod_database_code               1000022
loop_
_symmetry_equiv_pos_as_xyz
x,y,z
1/2-x,1/2+y,1/2-z
-x,-y,1/2+z
1/2+x,1/2-y,-z
-x,-y,-z
1/2+x,1/2-y,1/2+z
x,y,1/2-z
1/2-x,1/2+y,z
loop_
_atom_site_aniso_label
_atom_site_aniso_U_11
_atom_site_aniso_U_12
_atom_site_aniso_U_13
_atom_site_aniso_U_22
_atom_site_aniso_U_23
_atom_site_aniso_U_33
Ti1 0.0059(2) .0000(1) .0000(1) 0.0052(2) 0.00025(9) 0.0045(2)
Ca1 0.0082(2) 0.0016(2) 0. 0.0083(2) 0. 0.0079(2)
O1 0.0082(6) 0.0002(5) 0. 0.0086(7) 0. 0.0045(5)
O2 0.0065(4) 0.0020(4) -0.0008(3) 0.0060(4) -0.0010(3) 0.0095(4)
loop_
_atom_site_label
_atom_site_type_symbol
_atom_site_symmetry_multiplicity
_atom_site_Wyckoff_symbol
_atom_site_fract_x
_atom_site_fract_y
_atom_site_fract_z
_atom_site_occupancy
_atom_site_attached_hydrogens
_atom_site_calc_flag
Ti1 Ti4+ 4 b 0. 0.5 0. 1. 0 d
Ca1 Ca2+ 4 c 0.00648(8) 0.0356(1) 0.25 1. 0 d
O1 O2- 4 c 0.5711(3) -0.0161(3) 0.25 1. 0 d
O2 O2- 8 d 0.2897(2) 0.2888(2) 0.0373(2) 1. 0 d
loop_
_atom_type_symbol
_atom_type_oxidation_number
Ti4+ 4.000
Ca2+ 2.000
O2- -2.000
